Repository: davidcortesortuno/paper-2022_toggle-like_current_induced_bp_dynamics_3d_skyrmion_strings

[cc-by-nc-sa-shield]: https://img.shields.io/badge/License-CC%20BY--NC--SA%204.0-lightgrey.svg

# Data Set

This repository contains both the experimental data and the simulation scripts
to reproduce the results of [1]: *Toggle-like current-induced Bloch point
dynamics of 3D skyrmion strings in a room-temperature nanowire* by M. T. Birch,
D. Cortés-Ortuño, K. Litzius, S. Wintz, F. Schulz, M. Weigand, A. Štefančič, D.
Mayoh, G. Balakrishnan, P.D. Hatton, G. Schütz. A preprint version of this

publication can be found at https://www.researchsquare.com/article/rs-1235546/v1
---

# Experimental data

Please refer to the README in the [Experimental Data](Experimental_Data)
directory.

Cloning this repository will not load the experimental data files
automatically. You need to install `git lfs` in the cloned repository and then
`git pull`.

# Simulations

Simulations are based on the MuMax3 [2] code and can be found in the
`sims/mumax3` directory. Simulations are written directly in Go (`go` files) or
in MuMax's scripting language (`mx3` files). Simulations written in Go require
to be compiled with a working installation of MuMax3 by running, for example,

```shell
go build skyrmion_lattice_Co8Zn9Mn3/sk_lattice_D_0d6e-3_A_5d7295e-12_LD_120nm_ROT.go
```

There are different simulations in the [sims/mumax3/](sims/mumax3) directory

- **skyrmion_lattice_Co8Zn9Mn3** : Simulation of a skyrmion lattice. In the
  manuscript it is used the rotated lattice given by the script ending in `ROT`

- **skyrmion_memory_device** : Sequence of skyrmion strings of different length

- **two_tubes_center_Co8Zn9Mn3** : 2 skyrmion strings at the centre of the
  sample using different magnitudes of the exchange and DMI constant such that
  the helical length of the system is kept at 120 nm. This is to find the
  optimal values for the parameters to make the skyrmion string size comparable
  to experimental data.

- **two_tubes_field-sweep_Co8Zn9Mn3_anisotropy** : Starting from two tubes at
  the centre of the sample, separated by a small distance of 5% of the length
  of the film, at a field of By=-100 mT, these simulations do a field sweep
  decreasing the field magnitude to 0 mT, for different values of a uniaxial
  anisotropy with hard axis in the x-direction. This is done in order to check
  a threshold value where helices propagating in the x-direction are formed.

- **two_tubes_separated_field-sweep_Co8Zn9Mn3_anisotropy** : Similarly than
  before but using a specific magnitude of anisotropy and using different
  separation of the initial two skyrmion strings. The anisotropy value was
  chosen from the threshold value of the previous simulations.

- **two_tubes_field-sweep_Co8Zn9Mn3_NEW** : Field sweep starting from two
  skyrmion strings at the centre of the sample, at a field of By=-100mT, for
  two different initial separation of the skyrmions. The field sweeps are
  performed both increasing and decreasing the field magnitude.

Experimental Data
=================

This repository contains all relevant experimental data associated with the
paper *"Toggle-like current-induced Bloch point dynamics of 3D skyrmion
strings in a room temperature nanowire"*, by M. T. Birch, D. Cortes-Ortuno, K.
Litzius, S. Wintz, F. Schulz, M. Weigand, A. Štefančič, D. A. Mayoh, G.
Balakrishnan, P. D. Hatton, G. Schuetz.

The main folder contains jupyter python notebooks which analyse and plot all
main and extended data figure panels from the experimental data.


**Figure_Panels** - All output `.png` files of the python notebooks, labelled
either as main figure or extended data figure panels.

**Magnetometry_Data** - Data files from the MPMS3 VSM magnetometer, acquired by
measuring the bulk single Co8Zn9Mn3 crystal. The folder contains both MvT and
AC susceptibility vs H data.

**Plotting_Sim_Data** - A couple of data files from the simulations associated
with the plots in main Fig 3.

**Pulse_Temp_data** - Data files utilised in the temperature-resistance
determination from electrical pulse measurements. `Pulse_Analysis` contains the
output files extracting the input, output and reflected amplitudes of hundreds
of pulses of different input voltages. `Pulse_Traces` contains examples of 4
different input and output pulse measurements. `TvR_Callibration.csv` contains
data associated with the T vs R calibration performed on a hot plate.

**SEM_Data** - Scanning electron microscopy images of the Co8Zn9Mn3 nanowire
fabrication process, performed using a Focused Ion Beam system.

**Spectra_Data** - Files associated with the XMCD spectrum measured using the
Co8Zn9Mn3 nanowire sample.

**STXM_Data** - Contains all raw data and processed image files of the STXM
experiment. Sub folders contain datasets associated with different measurement
experiments, as explained by the file within the main folder.

Any further requests for material or questions are welcome, email:
[birch@is.mpg.de](mailto:birch@is.mpg.de).

File: Experimental_Data/Extended_Fig1-Magnetometry.ipynb
```
import numpy as np
import matplotlib.pyplot as plt
import matplotlib.colors as c
import scipy.fftpack as fft
import scipy.ndimage as ndi
import scipy as sp
from matplotlib.ticker import MultipleLocator
from PIL import Image
import csv
plt.rcParams.update({'font.size':13})
```

```
################################### DATA ZFC #######################################

names_zfc = []
AC_list_zfc= []
ACf_list_zfc = []

Im_list_zfc = []
M_list_zfc = []
dM_list_zfc = []
Mf_list_zfc = []

Ts = [330,332,335,337,340,342,345,347,350,352,355,357,360,362,365]

for i in np.arange(0,len(Ts)-1,2):
    #print(Ts[i])
    names_zfc.append('Magnetometry_Data/AC_Test_'+str(Ts[i])+'K.dat')
    names_zfc.append('Magnetometry_Data/AC_Test_'+str(Ts[i+1])+'p5K.dat')

names_zfc.append('Magnetometry_Data/AC_Test_365K.dat')

for i in np.arange(0,len(names_zfc),1):
    AC_data_u = np.loadtxt(names_zfc[i], delimiter=',',skiprows=45, dtype='str' )[:,21]
    Im_data_u = np.loadtxt(names_zfc[i], delimiter=',',skiprows=45, dtype='str' )[:,23]
    AC_fs_u = np.loadtxt(names_zfc[i], delimiter=',',skiprows=45, dtype='str' )[:,3]
    
    M_data_u = np.loadtxt(names_zfc[i], delimiter=',',skiprows=45, dtype='str' )[:,57]
    M_fs_u = np.loadtxt(names_zfc[i], delimiter=',',skiprows=45, dtype='str' )[:,3]
    
    ### Fix the AC data #####################
    AC_fix_u = []
    Im_fix_u = []
    AC_fs_fix_u = []
    for j in np.arange(0,len(AC_data_u)/4-1,1):
        k = int(1+j*4)
        AC_fix_u.append(AC_data_u[k].astype(float)*10000*0.7)
        AC_fix_u.append(AC_data_u[k+1].astype(float)*10000*0.7)
        
        Im_fix_u.append(Im_data_u[k].astype(float)*10000*0.7)
        Im_fix_u.append(Im_data_u[k+1].astype(float)*10000*0.7)
        
        AC_fs_fix_u.append(AC_fs_u[k].astype(float)/10)
        AC_fs_fix_u.append(AC_fs_u[k+1].astype(float)/10)
    
    ### Fix the M data #####################
    M_fix_u = []
    M_fs_fix_u = []
    for j in np.arange(0,len(AC_data_u)/4-1,1):   
        k = int(j*4)
        M_fix_u.append(M_data_u[k].astype(float))
        M_fix_u.append(M_data_u[k+3].astype(float))

        M_fs_fix_u.append(M_fs_u[k].astype(float)/10)
        M_fs_fix_u.append(M_fs_u[k+3].astype(float)/10)
        
        
    AC_list_zfc.append(AC_fix_u)
    Im_list_zfc.append(Im_fix_u) 
    M_list_zfc.append(M_fix_u)
    
    ACf_list_zfc.append(AC_fs_fix_u)
    Mf_list_zfc.append(M_fs_fix_u)
    
    D = []
    for k in np.arange(0,len(M_list_zfc[i])-1,1):
        D.append((M_list_zfc[i][k+1]-M_list_zfc[i][k-1])/(Mf_list_zfc[i][k+1]-Mf_list_zfc[i][k-1]))
    dM_list_zfc.append(D)

Map_zfc = np.zeros(np.shape(AC_list_zfc))
for i in np.arange(0,len(AC_list_zfc),1):
    Map_zfc[i,:]=AC_list_zfc[i]
Map_zfc = np.rot90(Map_zfc)

iMap_zfc = np.zeros(np.shape(Im_list_zfc))
for i in np.arange(0,len(Im_list_zfc),1):
    iMap_zfc[i,:]=Im_list_zfc[i]
iMap_zfc = np.rot90(iMap_zfc)

dMap_zfc = np.zeros(np.shape(dM_list_zfc))
for i in np.arange(0,len(dM_list_zfc),1):
    dMap_zfc[i,:]=dM_list_zfc[i]
dMap_zfc = np.rot90(dMap_zfc)
```

```
M_data_u = np.loadtxt('Magnetometry_Data/Tc_up.dat', delimiter=',',skiprows=45, dtype='str' )[:,4]
Ts_u = np.loadtxt('Magnetometry_Data/Tc_up.dat', delimiter=',',skiprows=45, dtype='str' )[:,2]

M = []
Ts = []
for k in np.arange(0,len(M_data_u),1):   
    M.append(M_data_u[k].astype(float))
    Ts.append(Ts_u[k].astype(float))
```

```
%matplotlib notebook

Temps = [330,340,350,360]
Fields = [0,20,40,60,80]

plt.figure(figsize=(10,3.3))

ax1=plt.subplot2grid((1,3),(0,0), rowspan=1,colspan=1)
plt.axvline(x=361,color='grey',ls=":")
plt.plot(Ts,M,marker='o',color='purple',markersize=3,markerfacecolor='w')
ax1.minorticks_on()
plt.ylabel('$M$ (emu)')
plt.xlabel('$T$ (K)')
plt.xlim([270,400])

ax1=plt.subplot2grid((1,3),(0,1), rowspan=1,colspan=1)
plt.imshow(Map_zfc,aspect='auto',interpolation='bicubic',cmap='plasma')
plt.xticks([0,4,8,12], Temps[::1])
plt.yticks([0,10,20,30,39.5], Fields[::-1])
ax1.minorticks_on()
plt.ylabel('$H$ (mT)')
plt.xlabel('$T$ (K)')


ax1=plt.subplot2grid((1,3),(0,2), rowspan=1,colspan=1)
plt.imshow(iMap_zfc,aspect='auto',interpolation='bicubic',cmap='plasma')
plt.xticks([0,4,8,12], Temps[::1])
plt.yticks([0,10,20,30,39.5], Fields[::-1])
ax1.minorticks_on()
plt.ylabel('$H$ (mT)')
plt.xlabel('$T$ (K)')

plt.tight_layout()

plt.savefig('Figure_Panels/Extended_Data_CoZnMn_Magnetometry.png',dpi=300)
```

```

```
